Repository: Co-STEM-Lab/AOS

# Academic Operating System (AOS)

> **你的学术底层操作系统。** 将能力库、知识库和产出管线融合成一个可迭代的活系统。
>
> 核心理念：**知识支撑能力 → 能力推动产出 → 产出倒逼知识和能力升级。**

---

## 管理命令

```bash
source venv/bin/activate

# 扫描系统健康（统一入口）
python scripts/scan.py
python scripts/scan.py --log        # 扫描 + 写维护日志

# 自动修复（文档同步 + 格式修正）
python scripts/check_invariants.py --fix

# 全量烟雾测试（验证所有脚本可用）
python scripts/smoke.py             # 10 项全检
python scripts/smoke.py --quick     # 8 项快检

# 聚合原子生成论文初稿
python scripts/aggregate.py <项目id>
python scripts/aggregate.py <项目id> --execute   # 执行计算原子

# 安装 pre-commit 硬守卫
bash scripts/install-hooks.sh

# 构建个人学术网站（中英文双语）
python website/build.py                     # 构建全站
python website/build.py --watch             # 监听模式，自动重建
python website/build.py --serve             # 构建 + 本地预览
cd website/public && python -m http.server 8000  # 仅预览
```

---

## 操控指南

**人不维护文档。** 系统自动同步 README 树、CLAUDE.md 列表、矩阵引用。人只做三件事：

| 你做的事 | 系统做的事 |
|---------|-----------|
| 写原子（`knowledge/atoms/xxx.md`） | `--fix` 自动校验格式、补全字段 |
| 写项目卡片（`projects/xxx/index.md`） | `--fix` 自动更新 matrix.md 矩阵 |
| `git diff` 审核变更 | `pre-commit` 自动拦截非法提交 |

### 日常操作

```bash

# 改完任何文件后
python scripts/check_invariants.py --fix   # 一键修复 + 同步全部文档
python scripts/scan.py                     # 确认全绿
git add -A && git commit -m "..."          # pre-commit 自动把关
```

### 新建原子

```bash
cp templates/atom-template.md knowledge/atoms/{type}/{type}-meaningful-name.md

# 示例：cp templates/atom-template.md knowledge/atoms/gap/gap-dynamic-x.md

# 文件名 = id，放在对应的 type 子目录下（gap/method/result/insight/compute）

# 填写 front-matter + 核心断言
python scripts/check_invariants.py --fix   # 自动补全 created/status/id 前缀
```

### 新建项目

```bash
mkdir -p projects/active/proj-xxx
cp templates/project-template.md projects/active/proj-xxx/index.md

# 填写 domain + problem（必填！矩阵自动填充依赖这两个字段）
python scripts/check_invariants.py --fix   # matrix.md 自动更新
```

### 生成产出

```bash
python scripts/aggregate.py proj-xxx --html -o report.html  # HTML 报告
python scripts/aggregate.py proj-xxx > draft.md              # Markdown 草稿
python scripts/render.py draft.md --latex -o paper.tex        # LaTeX 论文
```

---

## AI 协作技能

对 Claude Code 说以下任意指令，AI 自动加载对应技能：

| 技能 | 触发方式 | 做什么 |
|------|---------|--------|
| `qian-skill` | 任何多模块/重构/性能排查 | 钱学森系统方法论：诊断 → 总体设计 → 涌现检查 |
| `aos-guardian` | "检查 AOS" / "扫描" | 不变式巡检 + 新鲜度漂移 + 修复提案 |
| `aos-operations` | 任何 AOS 文件修改 | 操作引导：建原子/建项目时自动检查格式和关联 |
| `aos-output` | "渲染" / "排版" / "导出" | 学术输出规范：图片/公式/表格/引用格式 |
| `run-aos` | "run AOS" / "test AOS" | 全量烟雾测试：12 项检查验证全仓可用 |

---

## 为什么需要 AOS？

三个最常见的学术工作断裂：

| 断裂 | 症状 | AOS 的解法 |
|------|------|------------|
| 知识散落 | 读过的论文、实验中间结果散落在 Zotero/Notion/本地文件夹，写作时找不到可用的材料 | **产出原子**：知识以最小可重组单元存储，带结构化标签，随时检索组合 |
| 能力不可见 | 感觉自己一直在进步，但没有证据，简历和基金申请时无法精确展示 | **技能树 + 证据链**：每条技能声明绑定具体项目和产出 |
| 产出模糊 | 不知道下一个项目做什么，手头几个项目进度不透明 | **产出矩阵**：领域×问题网格，空白即方向；项目状态一目了然 |

---

## 系统结构

```
academic-operating-system/
├── CLAUDE.md                     # 🤖 AI 入口（每次对话自动加载）
├── README.md                      # 本文件
├── matrix.md                     # 🎯 研究领域 × 核心问题矩阵
│
├── .claude/                      # AI 配置
│   ├── rules/                           # 硬约束
│   └── skills/                          # 协作技能
│
├── knowledge/                     # 🧠 知识库
│   ├── atoms/                        # 产出原子（最小可重组知识单元）
│   │   ├── compute/
│   │   │   ├── compute-grain-size-calculator.md
│   │   │   ├── compute-seg-evaluation.md
│   │   │   └── compute-welch-ttest.md
│   │   ├── gap/
│   │   ├── insight/
│   │   ├── method/
│   │   │   ├── method-gb-t6394-intercept.md
│   │   │   └── method-semantic-seg-annotation.md
│   │   ├── result/
│   │   │   ├── result-carbide-pearlite-dataset.md
│   │   │   ├── result-ferrite-grain-dataset.md
│   │   │   ├── result-ferrite-pearlite-dataset.md
│   │   │   └── result-network-carbide-spacing-dataset.md
│   │   └── scripts/                      # 计算原子配套的可复用脚本
│   │       ├── compute-0001.py
│   │       ├── compute-0002.py
│   │       └── compute-seg-evaluation.py
│   ├── datasets/                     # 数据集描述
│   ├── literature/                   # 文献笔记
│   ├── publications/
│   │   ├── pub-2018-MnO2-graphene.md
│   │   ├── pub-2022-exit-wave.md
│   │   ├── pub-2024-STEM-multislice.md
│   │   ├── pub-2025-SiC-fibers.md
│   │   ├── pub-2025-T1-AlCuLiMg.md
│   │   ├── pub-2025-topological-tellurium.md
│   │   ├── pub-2026-theta-AlCu.md
│   │   └── pub-template.md
│   ├── software/
│   │   └── sw-template.md
│   ├── controlled-vocabulary.yml     # 受控标签词汇表
│   └── maintenance-log.md            # 系统维护日志
│
├── competencies/                  # 💪 人的学术能力库
│   └── skill-tree.md                 # 技能树（自评 + 证据 + 成长路径）
│
├── projects/                      # 🔄 项目管线
│   ├── active/                       # 进行中
│   │   ├── proj-carbide-pearlite-seg/
│   │   │   ├── data/
│   │   │   │   ├── fig-5-1000x.jpg
│   │   │   │   ├── fig-6-1000x.jpg
│   │   │   │   ├── fig-7-1000x.jpg
│   │   │   │   ├── fig-8-1000x.jpg
│   │   │   │   ├── fig-ai-seg-5-1000x.jpg

File: notes/ebsd-introduction/content.html
电子背散射衍射（EBSD）技术全面指南

← 返回笔记列表

电子背散射衍射（EBSD）技术全面指南

来源：Oxford Instruments ebsd.com · Bruker
  整理日期：2026-07-21

1 引言：什么是 EBSD？

电子背散射衍射（Electron Backscatter Diffraction，EBSD）是一种基于扫描电子显微镜（SEM）的技术，能够对材料的微观结构进行分析、可视化和定量表征。EBSD 有时也被称为 EBSP（Electron Backscatter Pattern）或 BKD（Backscatter Kikuchi Diffraction）。

EBSD 通过在 SEM 中将电子束聚焦到样品表面，利用高能电子与样品原子相互作用产生的背散射电子形成衍射花样（即电子背散射衍射花样，EBSP），从而获得样品局部的晶体学信息。EBSD 是一种高度自动化的技术，现代商用系统每秒能够分析数千个衍射花样，使得以高空间分辨率扫描样品表面并收集完整的微观结构表征数据成为可能。

EBSD 能够提供关于样品晶体学性质的详细信息，通常与能量色散 X 射线能谱（EDS）集成使用，以同时获得样品的成分信息。集成的 EBSD 和 EDS 测量可以提供以下微观结构表征信息：

相鉴定和相分布

  晶粒尺寸数据

  晶界表征

  织构（晶体学择优取向程度）

  局部应变变化

所有这些信息都可以从单一的 EBSD 数据集中获得，空间分辨率可达纳米级，分析区域可覆盖数平方毫米。EBSD 在材料性能-加工-结构关系的研究中处于核心地位，是理解材料微观结构-性能关系的关键工具。

2 EBSD 的基本原理

2.1 EBSD 测量过程

EBSD 的测量过程可以分解为以下步骤：

电子束入射：聚焦的电子束被引导到样品表面。高能电子与样品中的原子相互作用，产生各种电子散射现象。

  背散射电子产生：部分电子因样品表面以下几纳米内的相互作用而被背散射。为了增加散射产额，样品通常倾斜约 70°。

  衍射花样形成：背散射电子的能量和方向与样品中原子的局域排列（即晶体学取向和相）相关。一小部分背散射电子在置于倾斜样品前方的荧光屏或半导体传感器上形成衍射花样（EBSP）。

  图案采集：EBSD 探测器内部的相机捕获衍射花样并将其传输到计算机进行分析。相机与电子束移动同步，每秒可捕获数千个图案。

  取向分析：收集到的 EBSP 经过分析以确定网格上每个测量点的晶体学取向。这些信息用于创建详细的样品晶体学取向图。

2.2 微观结构

微观结构是在微观尺度上研究的材料内部结构。它决定材料的性质和行为，包括晶粒群体的识别和表征、材料中不同相或化合物的研究、元素空间分布的表征以及晶粒间和晶粒内界面性质的分析。

表征微观结构对于完整理解材料及其性能至关重要。材料加工决定了微观结构的形成，而微观结构又影响材料的性能。EBSD 在 SEM 中提供了强有力的微观结构表征手段，可分析晶粒尺寸、相分布、取向关系、晶界特征等关键参数。

2.3 为什么选择 EBSD？

EBSD 的主要优势包括：高空间分辨率（纳米级）、大分析面积（可覆盖数平方毫米）、高度自动化（每秒数千个图案）、丰富的微观结构信息（取向、相、晶界、应变等），以及可与 EDS 集成实现成分-晶体学联合分析的能力。

3 EBSD 衍射花样的形成

3.1 菊池花样的形成机制

当 SEM 中的电子束入射到倾斜的晶体样品上时，入射电子在样品内部发生非弹性散射，在各个方向产生漫散射电子。这些电子随后受到样品中晶格平面的布拉格衍射，形成菊池花样（Kikuchi pattern）。

对于每一组满足布拉格条件的晶面，衍射电子在空间中以两个锥面的形式分布（分别对应满足布拉格条件的正反方向），这些锥面与探测器荧光屏相交，形成一对平行的菊池带（Kikuchi band）。每对菊池带的中心线对应于晶面在屏幕上的投影，带宽与布拉格角相关。

3.2 菊池花样的几何特征

EBSD 衍射花样（EBSP）由一系列菊池带组成，每条菊池带对应一组特定的晶面 {hkl}。菊池花样的几何特征包含以下信息：带的位置（取决于晶面相对于探测器的取向）、宽度（与晶面间距 d 相关）、交叉点（对应晶带轴 zone axis）和强度（与结构因子相关）。

3.3 带强度与结构因子

菊池带的强度近似由运动学结构因子公式给出。实验衍射花样可以与模拟花样进行比较，以确保在标定衍射花样时只使用产生可见菊池带的晶面。多束动力学模拟现已常规用于模拟 EBSD 花样（例如用于模式匹配或字典索引方法），但运动学模型仍被用于生成大多数常规 EBSD 分析中使用的反射面强度。

4 晶体学基础

4.1 晶体点阵与晶胞

晶体是原子在三维空间中呈现周期性排列的固体。晶体学点阵（crystal lattice）是一个数学抽象，描述了空间点阵的周期性排列。晶胞（unit cell）是点阵中最小的重复单元。

4.2 布拉维点阵与晶体系统

根据晶胞的对称性，晶体可分为七大晶系（立方、四方、正交、六方、三方、单斜、三斜），结合四种布拉维点阵类型，共有 14 种布拉维点阵。

4.3 晶体对称性与点群

32 个晶体学点群描述了晶体宏观对称性，而 230 个空间群则描述了晶体内部原子的完整排列对称性。

4.4 晶面与晶向

晶面用米勒指数 (hkl) 表示，晶向用 [uvw] 表示。在 EBSD 分析中，菊池带对应的晶面指数直接关联到晶面间距和结构因子。

5 EBSD 系统组成与探测器

5.1 EBSD 系统的主要组件

一个典型的 EBSD 系统由 EBSD 探测器（包括荧光屏或直接电子探测传感器及相机）、数据采集软件、数据分析软件、SEM 系统和高精度样品台等关键组件构成。

5.2 EBSD 探测器的类型

5.2.1 闪烁体基探测器（间接探测）

闪烁体基探测器使用荧光屏将背散射电子转换为可见光。荧光屏上产生的光图案随后由 CCD 或 CMOS 相机检测。CCD 探测器具有高灵敏度和低噪声的特点，但读出速度较慢。CMOS 探测器提供更高的读出速度（可实现每秒数千个图案的采集速度），同时保持良好的灵敏度和分辨率。

5.2.2 直接电子探测器（DED）

直接电子探测器使用半导体材料作为活性表面直接捕获背散射电子信号。直接电子探测相比闪烁体基探测具有更高的灵敏度，这些增益使得超高速度 EBSD 和低 kV EBSD 映射成为可能。

6 EBSD 衍射花样的标引

6.1 Hough 变换

自动 EBSD 标引的第一步是使用图像分析算法检测 EBSP 中的线性特征（菊池带）。自 Krieger Lassen 等人的早期工作以来，Hough 变换一直是首选方法。Hough 变换将图像空间中的直线检测问题转换为 Hough 空间中的峰值检测问题，通过检测峰值即可确定菊池带的位置。

6.2 自动标引方法

全带组标引（Full Band Set Indexing）：考察所有检测到的菊池带，比较其面间角与反射面查找表。该方法只需要较少的检测带（5-8 条即可良好工作），但在花样重叠时（如晶界处）可能失败。

三/四带组标引（Triplet/Quadruplet Indexing）：将检测到的菊池带分解为 3 或 4 条带的子集，每组子集独立标引后通过投票方案确定最可能的解。这种方法更鲁棒，特别是在花样质量较差或有重叠贡献时。

字典标引（Dictionary Indexing）：将实验 EBSD 花样与预先计算的动力学模拟花样数据库直接比较，特别适用于弱花样或复杂花样。

球形标引（Spherical Indexing）：将 EBSP 投影到球面上与模拟花样匹配，可利用整个花样的信息提高标引可靠性。

7 EBSD 高级技术

7.1 高精度 EBSD（HP-EBSD）

高精度 EBSD 通过精确测量菊池带的位置变化来提高取向测量的精度。传统 EBSD 的角分辨率约为 0.5°-1°，而 HP-EBSD 通过交叉相关分析可将角分辨率提高到 0.01° 甚至更高。HP-EBSD 能够测量取向梯度、弹性应变张量和残余应力分布。

7.2 透射菊池衍射（TKD）

透射菊池衍射（Transmission Kikuchi Diffraction，TKD），也称为 t-EBSD，使用电子透明的薄样品，探测器置于样品下方。由于电子束透过薄样品而非从表面反射，TKD 的空间分辨率可以提高到 

7.3 3D EBSD

3D EBSD 通过使用 FIB 连续切片技术将 EBSD 扩展到三维。每铣去一层后进行一次 EBSD 映射，将二维切片数据堆叠重建为三维微观结构，提供真正的三维晶粒形态、晶界网络和取向分布。

7.4 原位 EBSD（In-situ EBSD）

原位 EBSD 在 SEM 中对样品施加外部刺激（如加热、力学加载）的同时进行 EBSD 测量，以实时观察微观结构演变。常见的应用包括原位加热（相变、晶粒生长）和原位力学（取向旋转、滑移系统激活）。

7.5 电子通道衬度成像（ECCI）

电子通道衬度成像利用电子通道效应在 SEM 中成像晶体缺陷，能够以高分辨率观察位错、层错、孪晶界和应变场。

7.6 EBSD 与 EDS 集成

EBSD 与 EDS 的组合是最常见的多模态 SEM 分析方法。EBSD 提供晶体学信息，EDS 提供元素组成信息，两者结合能够区分具有相似晶体结构但成分不同的相，提高相鉴定的可靠性。

8 EBSD 数据的显示与分析

8.1 取向图（Orientation Maps / IPF Maps）

取向图是 EBSD 最常用的数据表示方式。每个测量点的晶体取向用反极图（IPF）着色方案呈现，其中红、绿、蓝三种基色分别代表晶体学方向在样品坐标轴上的投影强度。

8.2 相图（Phase Maps）

相图用不同颜色标识不同晶体相在样品中的空间分布。

8.3 极图与反极图

极图（Pole Figure）是展示织构最常用的方式，通过将晶体学方向投影到立体投影球面上，将 3D 取向数据在 2D 平面上呈现。反极图（Inverse Pole Figure，IPF）将样品方向投影到晶体学参考系中。

8.4 取向分布函数（ODF）

ODF 是织构的三维数学表示，描述了每个晶体取向在样品中的体积分数，通常用 Euler 空间中的等密度截面图表示。

8.5 晶粒尺寸分析

使用 EBSD 测量晶粒尺寸需要定义临界取向差角，所有大于该角度的边界段被视为晶界。国际标准（如 ASTM E2627）提供了正确测量方法指南。EBSD 已成为测量晶粒尺寸最具吸引力的替代方法。

8.6 晶界表征

EBSD 可以详细表征晶界的性质，包括小角度/大角度晶界、特殊晶界如重合位置点阵（CSL）晶界等。

8.7 应变与变形分析

EBSD 通过多种参数评估局部应变：内核平均取向差（KAM）反映局部位错密度；几何必要位错（GND）密度从取向梯度计算；晶粒取向扩展度（GOS）评估晶粒内部变形均匀性。

9 EBSD 的应用领域

9.1 金属、合金、复合材料和陶瓷

EBSD 在金属材料研究中应用最为广泛，用于分析晶粒尺寸和形态、择优取向/织构、相鉴定和分布、再结晶和晶粒生长、变形和位错结构、晶界特征分布等。

9.2 地质学与矿物学

在地质学中，EBSD 用于岩石中矿物的晶体学鉴定、变形历史研究、相转变机制分析等。

9.3 半导体与微电子

EBSD 在半导体制程和失效分析中用于晶粒尺寸和取向分布分析、多晶型相鉴定、焊点可靠性评估等。

9.4 增材制造

EBSD 用于表征 3D 打印材料的微观结构特征，研究工艺参数-微观结构关系，评估后处理对组织的影响。

9.5 能源材料

EBSD 用于太阳能电池材料、电池电极材料、核材料等的微观结构表征。

9.6 生物材料

EBSD 可用于生物矿化研究（骨、牙、贝壳）和植入物材料的晶体学表征。

10 EBSD 的样品制备

10.1 样品制备的重要性

EBSD 是一种表面敏感技术，衍射信息来自样品表面以下约 10-50 nm 的区域。样品表面必须无变形层、无污染、平坦且导电。不当的样品制备会导致花样质量差、标引率低甚至无法获得可用的衍射花样。

10.2 切割与研磨

应使用低变形切割方法（如精密切割机、电火花切割）。研磨使用逐级变细的砂纸去除切割损伤层，从粗砂纸逐步过渡到细砂纸。

10.3 抛光

机械抛光使用金刚石或氧化硅悬浮液配合抛光布进行。最终抛光步骤通常使用胶体二氧化硅（OPS）悬浮液以获得无变形层的表面。

10.4 电解抛光与离子束技术

电解抛光通过电化学溶解去除表面变形层。离子束抛光（如氩离子抛光）适用于对机械抛光敏感的材料，如软金属、复合材料和地质材料。FIB 可用于制备特定位置的 EBSD 样品或 3D EBSD 连续切片。

10.5 样品镶嵌与防止荷电

小尺寸样品通常需要镶嵌处理。非导电样品需要镀碳膜或金属膜以防止荷电效应。

11 EBSD 实验技巧与参数优化

11.1 EBSD 几何构型

标准 EBSD 几何构型要求样品倾斜约 70°，探测器以约 90° 角面向样品表面。倾斜角度影响信号强度和空间分辨率之间的平衡。

11.2 SEM 条件优化

加速电压、束流电流和工作距离是影响 EBSD 花样质量的关键 SEM 参数。高电压（20-30 kV）产生更强的信号和更清晰的菊池带，但空间分辨率较低。低电压提高表面灵敏度但信号减弱。

11.3 花样采集参数

曝光时间、像素合并（binning）和背景校正是影响 EBSD 数据质量的关键采集参数。背景校正可以显著提高菊池带的对比度。

12 总结与展望

EBSD 作为一种成熟的 SEM 晶体学分析技术，已经在材料科学的各个领域得到广泛应用。随着探测器技术（如直接电子探测器 DED）、计算能力和分析方法的不断进步，EBSD 的能力持续扩展：速度和通量不断提升、空间分辨率通过 TKD 推进到纳米尺度、多维分析（3D EBSD、原位 EBSD、EBSD-EDS 联用）提供了更全面的微观结构表征能力、模式匹配和机器学习等新技术提高了标引的准确性和可靠性。

EBSD 技术仍在快速发展中，未来将在新材料研发、失效分析、工艺优化等领域发挥越来越重要的作用。

13 EBSD 算法原理详解

13.1 Hough 变换的数学原理

Hough 变换是 EBSD 自动标引的核心算法，由 Krieger Lassen 等人在 1992 年引入。其基本思想是将图像空间中的直线检测问题转换为参数空间中的峰值检测问题，从而实现对菊池带位置的自动识别。

13.1.1 标准 Hough 变换

在图像空间中，一条直线可以用法线式方程表示：

ρ = x cosθ + y sinθ

其中 ρ 是直线到原点的距离，θ 是直线法线与 x 轴的夹角。对于图像中的每个像素 (x, y)，我们在 Hough 空间（ρ-θ 空间）中遍历所有可能的 θ 值，计算对应的 ρ，并在 (ρ, θ) 位置累加投票。因此，图像空间中的一条直线在 Hough 空间中对应一个峰值点。

在 EBSD 中，菊池带在图像中表现为一对平行的亮暗边界。常用的处理方法是先将 EBSP 进行卷积或边缘增强处理（如使用 Sobel 算子或 Butterfly mask），使菊池带的边界变得清晰，然后对处理后的图像进行 Hough 变换。Hough 空间中的峰值位置对应菊池带的位置参数 (ρ, θ)。

13.1.2 改进的 Hough 变换方法

标准 Hough 变换计算量较大，对于 N×N 像素的图像和 M 个 θ 采样点，时间复杂度为 O(N²M)。为加速处理，现代 EBSD 系统采用以下改进：

快速 Hough 变换：使用查表法和整数运算减少浮点计算

  金字塔 Hough 变换：先在低分辨率图像上检测大致位置，再在高分辨率图像上精确定位

  定向 Hough 变换：利用菊池带的方向先验知识限制搜索范围

  Butterfly mask 卷积：使用专门设计的卷积核增强菊池带信号并抑制噪声

13.2 菊池带检测算法

13.2.1 Butterfly mask 方法

Butterfly mask 是一种专门用于检测菊池带的卷积核，其形状如蝴蝶翅膀。通过将 Butterfly mask 与 EBSP 进行卷积，可以同时增强菊池带的边缘并抑制背景噪声。Butterfly mask 的参数（大小、角度步长、带宽）需要根据实验条件优化。

13.2.2 峰值检测与带参数提取

Hough 变换后，需要从 Hough 空间中提取峰值：

背景扣除：使用大尺寸中值滤波或高斯滤波估计 Hough 空间的背景，从原始 Hough 空间中减去以突出峰值

  峰值识别：寻找局部最大值点，通常使用阈值和最小峰值距离约束

  亚像素定位：对峰值区域进行高斯或抛物面拟合，实现亚像素精度的峰值定位

  带强度计算：从峰值高度或积分面积估计菊池带的相对强度

  带序号分配：将检测到的带按强度排序，与理论反射面列表进行匹配

13.3 取向确定算法

13.3.1 晶体取向的数学表示

晶体取向的数学表示方法包括：

欧拉角（Euler Angles）：最常用的表示方法，使用三个角度 (φ1, Φ, φ2) 描述晶体坐标系与样品坐标系之间的变换（Bunge 约定）。

  取向矩阵（Orientation Matrix）：一个 3×3 的旋转矩阵 g，将晶体坐标向量旋转到样品坐标向量。

  轴角对（Axis-Angle Pair）：用一个旋转轴和旋转角度表示取向。

  四元数（Quaternion）：使用四个参数 (q0, q1, q2, q3) 表示取向，便于连续插值和统计计算。

  罗德里格斯向量（Rodrigues Vector）：将轴角对压缩为三维向量，在晶界分析中常用。

13.3.2 带匹配与取向求解

从检测到的菊池带到晶体取向的求解过程：

使用 Hough 变换从 EBSP 中提取菊池带的位置参数 (ρi, θi)

  根据探测器几何参数（样品距离、探测器位置、倾斜角度等），将菊池带位置转换为菊池带在空间中的平面法线方向向量 ni

  计算每对菊池带之间的夹角 αij = arccos(ni · nj)

  从晶体学数据库中读取候选相的结构信息，计算理论晶面族间夹角

  将实测夹角集合与理论夹角集合进行匹配，找到最佳的晶面指数分配方案

  从匹配结果计算晶体取向矩阵 g

  将取向矩阵转换为欧拉角或其他表示形式

13.3.3 三带组/四带组投票算法

Triplet/Quadruplet 方法将检测到的菊池带分解为 C(n,3) 或 C(n,4) 个子集（n 为检测到的总带数）。每个子集独立计算候选取向解，然后通过投票机制选择最优解：

Triplet 方法：每 3 条带形成一个标引单位。3 条带的夹角唯一确定一个取向解（除镜像对称歧义外）。适用带数较少的情况 (n ≤ 7)。

  Quadruplet 方法：每 4 条带形成一个标引单位。4 条带提供冗余信息，可以自动排除带指数分配的歧义。当 n ≥ 8 时，四带组数量超过三带组，标引更鲁棒。

  投票策略：每个子集得到一个候选取向，所有候选取向在取向空间中进行聚类，得票最高且内部一致性最好的聚类中心作为最终解。

13.4 字典标引算法

字典标引（Dictionary Indexing）由 Marc De Graef 课题组提出，不依赖于检测菊池带，而是将实验 EBSD 花样直接与预先计算的动力学模拟花样数据库进行相似度匹配：

字典构建：在取向空间中按一定步长（如 1°-5°）均匀采样，对每个取向使用多束动力学模拟生成模拟 EBSD 花样，形成字典。

  相似度计算：实验花样与每个字典条目计算归一化互相关（NCC）或点积相似度：

  S = (Pexp · Psim) / (||Pexp|| · ||Psim||)

  最优匹配：相似度最高的字典条目对应的取向即为该测量点的取向。

  精细搜索：在最优匹配附近进行局部细化搜索，使用更小的取向步长提高精度。

字典标引的优势在于能够处理弱花样、重叠花样和低对称性材料，但计算成本极高。优化方法包括：使用主成分分析（PCA）压缩字典维度、使用球形谐波基函数加速匹配、基于 GPU 的并行计算等。

13.5 球形标引算法

球形标引（Spherical Indexing）是近年来发展的一种新方法，将 EBSD 花样投影到单位球面上：

将平面 EBSP 通过逆投影变换映射到单位球面，得到球面花样 S(θ, φ)

  使用球形谐波展开对球面花样进行频率域表示：

  S(θ, φ) = ∑l=0∞ ∑m=-ll alm Ylm(θ, φ)

  在球面谐波空间中进行取向匹配，利用球面卷积定理加速计算

  球面方法的优势：可以利用整个花样的全局信息，对局部噪声不敏感，标引可靠性更高

13.6 HP-EBSD 交叉相关算法

高精度 EBSD（HP-EBSD）的核心是图像互相关分析，用于测量参考花样与实验花样之间的微小位移：

区域选择：将 EBSP 划分为多个小区域（ROI，通常 16×16 到 64×64 像素），每个区域对应菊池花样的一个局部区域。

  互相关计算：对每个 ROI，计算参考花样与实验花样的归一化互相关：

  C(u,v) = F-1{ F(Iref) · F(Iexp)* / |F(Iref) · F(Iexp)| }

  其中 F 表示傅里叶变换，* 表示复共轭。

  峰值定位：互相关函数 C(u,v) 中的峰值位置 (u0, v0) 反映了该区域的位移矢量。通过亚像素插值（高斯拟合、抛物面拟合或重心法）实现高精度位移测量。

  应变计算：所有 ROI 的位移场通过最小二乘拟合得到变形梯度张量 F，进而计算弹性应变张量 ε 和旋转张量 ω。

  几何必要位错密度：从取向梯度张量 κ 计算 GND 密度张量 α = -κ，再按位错类型分解为刃型、螺型和混合位错密度。

13.7 模式匹配与 MapSweeper 算法

模式匹配（Pattern Matching）是提高 EBSD 角度分辨率的新方法：

主模式数据库：对每个扫描点，使用字典标引初步确定取向，然后从动力学模拟数据库中提取最匹配的主模式（Master Pattern）。

  精细配准：将实验花样与主模式的不同局部区域进行互相关匹配，实现 0.01° 量级的角分辨率。

  MapSweeper：一种后处理算法，利用相邻测量点之间取向的连续性约束，通过滑动窗口内的全局优化提高标引一致性。

14 EBSD 数据处理方法

14.1 衍射花样预处理

14.1.1 背景校正

背景校正是 EBSD 花样处理的第一步，目的是去除由荧光屏不均匀性、探测器阴影、电子束强度分布不均匀等因素引起的背景信号。常用方法包括：

平均背景扣除：采集多张无花样背景图像（如用非晶样品或在电子束离焦条件下），然后从原始花样中减去背景。

  多项式背景拟合：对每个花样的强度分布进行低阶多项式拟合，扣除慢变背景成分。

  高通行滤波：使用高斯低通滤波估计背景，从原始图像中减去后保留高频细节。

14.1.2 噪声抑制

EBSD 花样中的噪声来源包括探测器读出噪声、电子束散粒噪声、样品发射噪声等。常用的去噪方法：

高斯滤波：简单有效，但会模糊菊池带边缘，适合低噪声水平。

  中值滤波：保留边缘的同时去除脉冲噪声，对椒盐噪声特别有效。

  非局部均值（NLM）去噪：利用花样的自相似性，对相似区域进行加权平均。

  PCA 去噪：对花样数据集进行主成分分析，保留前 k 个主成分重建去噪花样。k 的选择基于特征值分布或交叉验证。

  字典学习去噪：从数据中学习过完备字典，用稀疏表示进行去噪。

  深度学习去噪：使用 U-Net 或 Denoising CNN 等网络结构，需要大量训练数据。

14.2 数据处理与清理

14.2.1 数据清理方法

EBSD 数据中不可避免地存在标引错误的点（wild spikes），需要通过后处理进行清理：

Wild spike 去除：检查每个测量点与其邻居的取向差，如果与所有邻居的平均取向差超过预设阈值（如 5°），则标记为 wild spike。

  邻域取向平均：对标记为 wild spike 的点，用周围成功标引点的平均取向或众数取向替代。

  外推填充（Extrapolation）：对未标引点，使用其周围成功标引点的取向进行填充，通常从邻域边界向内逐层推进。

  晶粒膨胀（Grain Dilation）：先识别晶粒，然后将晶粒内部的未标引点填充为该晶粒的平均取向，特别适合晶界附近偶然标引失败的情况。

14.2.2 取向平滑

取向平滑是在保留大角度晶界的前提下减少取向噪声的方法：

中值取向滤波：用邻域取向的中值替代中心点取向，类似图像处理中的中值滤波，适用于去除孤立噪声。

  均值取向滤波：计算邻域取向的平均值，需要处理四元数的平均问题（使用非线性最小二乘或球面插值）。

  各向异性扩散滤波：在取向梯度大的区域（晶界）降低平滑强度，在取向梯度小的区域（晶粒内部）增强平滑。

14.3 晶粒重建算法

晶粒重建是从 EBSD 取向图中识别单个晶粒的过程：

晶界检测：计算相邻像素间的取向差，若取向差大于预设阈值（通常 5°-15°，常用 10°），则标记为晶界。

  晶粒标记：使用洪水填充（flood-fill）或连通组件标记（connected component labeling）算法，将晶界包围的区域标记为独立晶粒。

  最小晶粒过滤：去除像素数小于最小晶粒阈值的小区域，通常与 EBSD 空间分辨率相关。

  特殊晶界识别：孪晶界（如 Σ3 CSL 界）具有特定的取向差关系，可根据取向差角度和轴进行识别并选择性忽略（如果晶粒尺寸分析需要排除孪晶界）。

  晶粒参数计算：对每个晶粒计算等效圆直径、面积、周长、长宽比、平均取向、晶粒取向扩展度（GOS）等参数。

14.4 取向差与晶界表征

取向差（Misorientation）是两个晶体取向之间的旋转差，计算方法：

计算取向差矩阵 Δg = g1-1 · g2

  转换为轴角对表示：旋转轴 [hkl] 和旋转角 ω

  考虑晶体对称性：对 Δg 施加所有对称操作 Oi，取最小旋转角作为取向差角度（即 disorientation）

  根据取向差角度分类晶界类型：小角度 2°-15°、大角度 >15°

重合位置点阵（CSL）模型描述了两个相邻晶粒之间点阵的重合程度，用 Σ 值表示（Σ = 重合点阵单胞体积 / 原始点阵单胞体积）。常见的 CSL 界面包括 Σ3（孪晶界）、Σ5、Σ7、Σ9 等。Brandon 准则给出了判定 CSL 界的取向差容差：Δω ≤ 15° / √Σ。

14.5 织构分析算法

14.5.1 极图计算

极图（Pole Figure）将每个测量点的特定晶面法线方向投影到立体投影球面上。计算步骤：

对每个测量点的取向 g，计算指定晶面 {hkl} 的法线方向在样品坐标系下的方向向量：v = g · vcrystal

  将 v 通过球面投影或等面积投影映射到二维极图平面

  对所有测量点进行统计，生成密度分布极图

  使用高斯卷积或核密度估计对极图进行平滑

  标注极密度最大值位置，与标准极图对比进行织构组分鉴定

14.5.2 取向分布函数（ODF）计算

ODF 描述了晶体取向在 Euler 空间（φ1, Φ, φ2）中的概率密度分布。计算方法：

级数展开法：将 ODF 展开为广义球面谐波函数的级数，使用极图数据确定展开系数。计算效率高，但可能引入级数截断误差。

  离散直接法：将 Euler 空间离散化为体素，统计落入每个体素的测量点数。直观但受限于统计计数。

  最大熵法：在熵最大化的约束下寻找与实验数据一致的最优 ODF 解。

14.6 应变与变形分析算法

14.6.1 内核平均取向差（KAM）

KAM 计算每个像素与其最近邻像素之间的平均取向差（通常只计算 1-3 阶邻域）。KAM 值反映局部位错密度水平，但不能直接转换为绝对位错密度。KAM 计算中的关键参数包括邻域阶数和取向差阈值（排除跨晶界的大取向差）。

14.6.2 几何必要位错（GND）密度计算

GND 密度从取向梯度张量推导，计算流程：

对取向图进行去噪处理，降低取向噪声对梯度计算的干扰

  使用有限差分计算取向梯度张量 κij = ∂φi / ∂xj

  将取向梯度张量与 Nye 位错张量关联：α = -κ（在小变形近似下）

  将 Nye 张量按位错滑移系统分解，使用 L1 或 L2 范数优化求解各滑移系统上的位错密度

  GND 密度为各滑移系统位错密度绝对值之和

14.6.3 弹性应变张量测量（HP-EBSD）

HP-EBSD 从菊池带位置的微小变化测量弹性应变：

在参考区域（通常选取无应变区域）和应变区域分别采集 EBSD 花样

  使用互相关分析测量多个 ROI 的位移矢量 (u, v)

  构建应变-位移关系超定方程组，最小二乘求解变形梯度 F

  从 F 分解弹性应变 ε 和旋转 ω：ε = (FT + F)/2 - I，ω = (F - FT)/2

  根据胡克定律，结合材料弹性常数，从弹性应变计算应力张量

14.7 相鉴定算法

相鉴定（Phase Identification）是 EBSD 数据分析中的关键步骤，涉及以下算法：

菊池带匹配法：将实验检测到的菊池带位置/角度与各候选相的理论反射面列表进行匹配，匹配度最高的相为鉴定结果。适合具有明显晶体结构差异的相。

  花样相似度法：将实验花样与各候选相的模拟花样进行逐像素比较，计算归一化互相关或互信息等相似度指标。

  成分辅助标引（Chemistry-Assisted Indexing）：结合 EDS 测得的元素组成信息缩小候选相范围，提高相鉴定的准确性。特别适用于具有相似晶体结构但成分不同的相。

  高级相鉴定：使用模式匹配（pattern matching）结合动力学模拟，对具有相近晶体结构的相进行区分。例如铁素体/马氏体/奥氏体的精确区分、复杂氧化物矿物的相鉴定等。

15 开源 EBSD 软件生态

EBSD 领域已经形成了丰富的开源软件生态，覆盖了从花样模拟、标引、数据处理到可视化的完整工作流。以下列出 AOS 工具库中收录的主要 EBSD 相关开源工具：

15.1 花样模拟与标引

15.1.1 EMsoft

类型：模拟套件 | 语言：Fortran | 协议：GPL-2.0 | 链接：github.com/EMsoft-org/EMsoft

EMsoft 是由 Marc De Graef 课题组开发的开源电子显微学模拟套件，是 EBSD 模拟领域最全面的工具之一。主要功能包括：

EBSD 和 TKD 花样的多束动力学模拟（使用 Bloch wave 或 Darwin-Huang 方法）

  主模式（Master Pattern）计算，用于字典标引和模式匹配

  电子通道花样（ECP）和电子通道衬度（ECC）模拟

  球形标引（Spherical Indexing）实现

  蒙特卡罗电子轨迹模拟（用于估计空间分辨率和信息深度）

15.1.2 pyEBSDIndex

类型：标引引擎 | 语言：Python | 协议：GPL-3.0 | 链接：github.com/USCCACS/pyEBSDIndex

pyEBSDIndex 是南加州大学 CACS 课题组开发的快速 EBSD 标引引擎，支持多种标引方法：

基于 Hough 变换的传统标引

  基于球谐函数的快速标引

  多相标引支持

  标引质量评估

  设计为可嵌入其他 Python 工作流

15.1.3 kikuchipy

类型：数据处理 | 语言：Python | 协议：GPL-3.0 | 链接：github.com/kikuchipy/kikuchipy

kikuchipy 是专门用于 EBSD 花样处理的 Python 库，与 HyperSpy 生态系统深度集成：

EBSD 花样的加载、可视化和预处理

  花样去噪（PCA、NMF、字典学习等方法）

  Hough 变换和菊池带检测

  标引结果的加载和评估

  花样模拟与动力学模拟花样的比较

  支持 EBSD、TKD 和 ECCI 数据

  完整的 API 文档和教程

15.2 数据处理与分析

15.2.1 MTEX

类型：织构分析工具箱 | 语言：MATLAB | 协议：GPL-3.0 | 链接：github.com/mtex-toolbox/mtex

MTEX 是 MATLAB 环境下最全面的织构与取向分析工具箱（380+ Stars），功能涵盖：

EBSD 数据的加载、处理和可视化（支持多种商业格式）

  极图和反极图计算与绘制

  ODF 计算（级数展开法、离散直接法）

  晶粒重建与晶界分析

  取向差和 CSL 晶界分析

  织构组分分离开关函数计算

  多相材料分析

  应变与残余应力分析

  晶体塑性变形模拟的输入输出接口

15.2.2 pyEBSD

类型：后处理工具 | 语言：Python | 协议：GPL-3.0 | 链接：github.com/USCCACS/pyEBSD

pyEBSD 是轻量级的 EBSD 数据后处理 Python 工具，提供：

EBSD 数据的基础统计和可视化

  取向差和旋转计算

  基础织构分析

  可嵌入 Python 数据科学生态系统（NumPy、SciPy、Matplotlib）

15.2.3 IMA（Integrated Microstructure Analysis）

类型：集成分析平台 | 语言：Python | 协议：MIT | 链接：github.com/ima/ima

IMA 是一个集成微观结构分析平台，统一处理 EBSD、EDS 和 TKD 数据：

跨模态数据融合（EBSD + EDS 联合分析）

  微观结构参数量化（晶粒、相、织构）

  自动化分析流程

  结果报告生成

15.3 晶体学通用工具

15.3.1 GSAS-II

类型：晶体学分析套件 | 语言：Python | 协议：BSD | 链接：github.com/GSAS-II/gsas-II

GSAS-II 是全面的晶体学数据分析套件，虽主要面向 X 射线/中子衍射，但其晶体学计算功能（空间群、结构因子、对称性操作等）对 EBSD 分析也有重要参考价值。

15.3.2 spglib

类型：对称性分析库 | 语言：C/Python | 协议：BSD | 链接：github.com/spglib/spglib

spglib 是晶体对称性分析的标准库，提供空间群判定、不对称单元生成、k 点路径生成等功能，是 EBSD 相鉴定和取向分析的基础工具。

15.4 多晶建模与模拟

15.4.1 Neper

类型：多晶生成与网格划分 | 语言：C | 协议：GPL-3.0 | 链接：github.com/nep3r/neper

Neper 是多晶生成和有限元网格划分工具，支持从 EBSD 数据驱动建模：

基于 EBSD 实验数据统计特征生成虚拟多晶

  Voronoi/Laguerre 镶嵌算法生成晶粒结构

  高质量有限元网格划分

  晶体学取向分配（支持从实验 ODF 采样）

  输出为 Abaqus、ANSYS、MARC 等 FEM 格式

15.5 辅助工具

15.5.1 Fiji / ImageJ

类型：图像处理平台 | 语言：Java | 协议：GPL-3.0 | 链接：github.com/fiji/fiji

Fiji/ImageJ 是科学图像处理的标准平台，拥有丰富的 EBSD 相关插件生态：

EBSD 图像预处理（背景校正、滤波、锐化）

  晶粒尺寸测量和分析

  3D 数据可视化

  批处理脚本（通过 ImageJ Macro 或 Python）

15.6 软件选择指南

任务	推荐工具	说明	

花样模拟	EMsoft	最全面的动力学模拟套件	

快速标引	pyEBSDIndex	支持 Hough 和球谐方法	

花样处理与去噪	kikuchipy	Python 生态，与 HyperSpy 集成	

织构与取向分析	MTEX	最全面的 MATLAB 工具箱	

数据后处理	pyEBSD	轻量级 Python 工具	

多模态分析	IMA	EBSD/EDS/TKD 集成	

多晶建模	Neper	EBSD 驱动多晶生成与网格划分	

图像处理	Fiji/ImageJ	通用平台+EBSD 插件	

晶体学计算	spglib / GSAS-II	对称性分析、晶体学计算	

以上工具覆盖了从 EBSD 花样模拟、标引、数据处理到可视化建模的完整工作流。用户可以根据自己的具体需求选择合适的工具组合。例如，典型的开源工作流可以是：使用 EMsoft 生成模拟花样字典 → 使用 pyEBSDIndex 进行标引 → 使用 kikuchipy 进行花样去噪和预处理 → 使用 MTEX 进行织构和取向分析 → 使用 Neper 进行多晶建模。

本文内容综合整理自以下来源：

  Oxford Instruments · ebsd.com — Electron Backscatter Diffraction Educational Site

  Bruker · What is EBSD? An Introduction to Electron Backscatter Diffraction

  所有图片版权归各自来源方所有，仅供学习参考。
